Repository: msharmap/MPEA_PAL2

# PAL 2.0 Closed-loop Materials Discovery Framework
Welcome to PAL 2.0!

The lack of efficient discovery tools for advanced functional materials remains a major bottleneck to enabling advances in the next-generation energy, health, and sustainability technologies. One main factor contributing to this inefficiency is the large combinatorial space of materials that is typically redolent of such materials-centric applications. Experimental characterization or first principles quantum mechanical calculations of all possible material candidates can be prohibitively expensive, making exhaustive approaches to determine the best candidates infeasible. As a result, there remains a need for the development of computational algorithms that can efficiently search a large parameter space for a given material application. Here, we introduce PAL 2.0, a method that combines a physics-based surrogate model with Bayesian optimization. The key contributing factor of our proposed framework is the ability to create a physics-based hypothesis using XGBoost and Neural Networks. This hypothesis provides a physics-based "prior" (or initial beliefs) to a Gaussian process model, which is then used to perform a search of the material design space.

<hr>

Documentation
----------------

This repository contains code to implement PAL2 closed-loop framework which is an 
extension of the PAL2 implementation found [here](https://github.com/ClancyLab/PAL2).
It was created within the CONDA enviroment, and instructions 
for installing it are available in the [Documentation](http://pal2.readthedocs.io/).

* Any questions or comments please reach out via email
to the authors of the paper.

<hr>

Code Developers
----------------

The PAL 2.0 closed-loop code was developed by Maitreyee Sharma Priyadarshini and Jarett Ren.

Contributors can be found [here](https://github.com/msharmap/MPEA_PAL2/graphs/contributors).

<hr>

Citation
----------------
If you use the databases or code, please cite the following papers:

>M. Sharma Priyadarshini, O. Romiluyi, Y. Wang, K. Miskin, C. Ganley and P. Clancy, “PAL 2.0: A Physics-Driven Bayesian Optimization Framework for Material Discovery,” _Mater. Horiz._, **11**, 781, (2024). [(0.1039/D3MH01474F)](http://doi.org/10.1039/D3MH01474F)

<hr>

File: dataset/second_pass/.ipynb_checkpoints/Recommendations_Oct7_EBG-checkpoint.csv
index,Ag,Al,B,C,Ca,Co,Cr,Cu,Fe,Ga,Hf,Li,Mg,Mn,Mo,Nb,Nd,Ni,Pd,Re,Sc,Si,Sn,Ta,Ti,V,W,Y,Zn,Hardness Value,Experimental Hardness ,Notes
19,0,0.174,0,0,0,0.174,0.174,0,0.174,0,0,0,0,0,0,0.13,0,0.174,0,0,0,0,0,0,0,0,0,0,0,781.023966,831,
194,0,0,0,0,0,0.25,0.25,0,0.25,0,0,0,0,0.25,0,0,0,0,0,0,0,0,0,0,0,0,0,0,0,753.927218,439,
93,0,0,0,0,0,0.25,0.25,0,0,0,0,0,0,0,0.25,0.25,0,0,0,0,0,0,0,0,0,0,0,0,0,719.522634,1019,
228,0,0.25,0,0,0,0,0.25,0,0,0,0,0,0,0,0.25,0.25,0,0,0,0,0,0,0,0,0,0,0,0,0,691.219248,1002,
229,0,0.25,0,0,0,0,0,0,0,0,0.25,0,0,0,0,0.25,0,0,0,0,0,0,0,0,0.25,0,0,0,0,684.431618,574,
149,0,0,0,0,0,0,0.222,0,0.222,0,0,0,0,0,0,0,0,0.222,0,0,0,0,0,0,0,0.111,0.222,0,0,684.382558,,
119,0,0,0,0,0,0,0,0,0,0,0,0,0,0,0,0.2,0,0,0,0,0,0,0,0.2,0.2,0.2,0.2,0,0,681.25126,,
53,0,0,0,0,0,0,0,0,0,0,0,0,0,0,0,0.25,0,0,0,0,0,0,0,0.25,0.25,0.25,0,0,0,680.704406,289,"Multiple phases, intermetallics"
201,0,0,0,0,0,0,0,0,0,0,0.25,0,0,0,0,0.25,0,0,0,0,0,0,0,0.25,0.25,0,0,0,0,676.659324,289,"Multiple phases, intermetallics"
34,0,0.147,0,0,0,0.147,0.147,0.147,0,0,0,0,0,0,0,0,0,0.147,0,0,0,0,0,0,0.147,0,0,0.118,0,666.35011,949,
95,0,0,0,0,0,0.238,0.238,0,0,0,0,0,0,0,0.238,0.238,0,0,0,0,0,0,0,0,0.048,0,0,0,0,663.08635,,
198,0,0.25,0,0,0,0,0,0,0,0,0,0,0,0,0,0.25,0,0,0,0,0,0,0,0.25,0.25,0,0,0,0,653.49219,,
86,0,0.25,0,0,0,0,0.25,0,0,0,0,0,0,0,0.25,0,0,0,0,0,0,0,0,0,0.25,0,0,0,0,649.210888,645,
110,0,0.2,0,0,0,0,0,0,0,0,0,0,0,0,0.2,0,0,0,0,0,0,0,0,0.2,0.2,0.2,0,0,0,646.00246,528,
32,0,0.143,0,0,0,0.143,0.143,0.143,0,0,0,0,0,0,0,0,0,0.143,0,0,0,0,0,0,0.143,0,0,0.143,0,635.48856,,
